Repository: azbenoit/lpno_code

# LP-NO: neural-operator surrogates for laser melting

Code for the manuscript A. Benoit and E. Iseli, *Provenance-tracked, experimentally validated neural operator
surrogates of three-dimensional laser melting with keyholes and free-form paths* (2026; preprint, [arXiv:2611.14561](https://arxiv.org/abs/2611.14561)).

The repository covers the whole pipeline behind the paper. It generates FLOW-3D WELD
simulations of laser melting from JSON configurations, trains and evaluates neural-operator
surrogates on them (the Fourier neural operator, FNO, the region interaction graph neural
operator, RIGNO, and the geometry-aware operator transformer, GAOT), and records every
simulation, dataset, model and evaluation in an AiiDA provenance graph. The trained models
can be explored in a web demo you host yourself.

## Quick start

1. Install one environment for the Python packages (Python 3.10; torch, PhysicsNeMo and
   `torch-scatter` pinned to versions that work together), and the notebook tools:

   ```bash
   python3.10 tools/setup_env.py --prefix <env dir> --torch cpu|cu126|cu128 --with-aiida
   source <env dir>/bin/activate
   pip install jupyter pandas pyvista
   ```

2. Train and evaluate a small model, with nothing to download:
   [`reproducibility/train_evaluate.ipynb`](reproducibility/train_evaluate.ipynb) generates twelve
   synthetic cases and walks through training and evaluation, with and without AiiDA, in about
   11 minutes on a CPU.

3.

# FLOW-3D WELD: rectangular moving-laser runs

These scripts give programmatic control of FLOW-3D WELD: a JSON config is
rendered into a complete solver input deck, the case is launched through the
vendor launchers, and every stored time step is exported to one NPZ file. Running
a solve needs an installed FLOW-3D WELD (with FLOW-3D POST for the export) and an
active licence of your own; the licence endpoint is read from your environment
(`F3D_LICENSE` or an ignored `license.env`). The prepare-only path
(`--prepare-only`) renders and checks the inputs without the solver or a
licence. The repository contains no part of the solver.

The modelled case is a rectangular metal substrate heated by a vertical laser: a
straight scan by default, or a stationary spot, a curved or scripted path, or up
to four independent beams (`laser.beams`).

The model is generated from JSON. All values exposed
to the user are in SI units: metres, kilograms, seconds, kelvin, watts and
pascals. FLOW-3D's generated `prepin.*` file is complete and can still be
opened in the GUI for inspection.

Mesh convergence, material-property validation, absorption, and boundary
conditions must be checked for any scientific result.

### What the manuscript does not cover

The accompanying manuscript uses the NPZ export, straight, random and
variable-speed scans, stationary spots, independent beams, uniform meshes down to
5 µm and the validation pipeline under `validation/`. The following features are
implemented and tested here but play no part in its results:

- the VTK/PVD exports (`--export vtk`, `vtk-surface`, `vtk-legacy60`, `both`) and
  the VTK helpers (`export_*_vtk.py`, `validate_vtk_series.py`,
  `compare_legacy_vtk_dirs.py`);
- the `waypoints` and `sinusoidal` path types;
- radial beam shaping (`laser.beam_profile`, `ring` and `radial_table`);
- nested mesh refinement (`mesh.refinement`);
- the scaling-law check against Gan et al. 2021 (`python/validate_scaling_law.py`);
- the plume model knobs (`laser.plume_*`), which appear only in early validation
  configs and are retired from every recipe (`assumptions.md` A31).

## Material files

Each material is a directory under `materials/`: `materials/<name>/<name>.json`
holds the scalars + the `optical` block, and one CSV per temperature-dependent
property sits alongside it. A case selects a material by name:

```json
"material": { "name": "ss316l" }
```

or by file (point at the `<name>.json` inside the directory):

```json
"material": { "file": "materials/inconel718/inconel718.json" }
```

The short form also works (`"material": "alsi10mg"`). Name lookup is
case-insensitive, so `"TI_IMI318_MILLS"` resolves to `materials/ti_imi318_mills/`.
If `material` is omitted, the runner uses `materials/ti_imi318_mills/`.

Material directories (each `materials/<name>/`): `ti_imi318_mills` (Ti-6Al-4V
Mills data, default), `ti64_v3_calibrated` (the Ti-6Al-4V of the paper's simulations),
`ti64_v4_measured`, `ti64_v5_tv3420_measured`, `ss304`, `ss304l`, `ss316l`, `inconel718`,
`alsi10mg`, `al6061`, `pure_copper`, `cocr`.

Each material directory uses SI units and contains:

- `<name>.json`: `schema_version: 1`, `material_name`, `flow3d_label`, scalar
  `properties`, and an optional `optical` block (`normal_absorptivity`,
  `prefer_resistivity`);
- one CSV per temperature-dependent table (`temperature_k,<property>` header):
  `density_kg_m3.csv`, `specific_heat_j_kg_k.csv`, `thermal_conductivity_w_m_k.csv`,

File: flow3D_scripts/validation/materials/ti64_marangoni/ti64_marangoni.json
{
 "schema_version": 1,
 "material_name": "Titanium Alloy Ti Al V IMI 318 Mills data + Marangoni extension",
 "flow3d_label": "Titanium Alloy Ti Al V IMI 318 Mills data",
 "source": "Material values transcribed from a local FLOW-3D case input for reproducibility testing.",
 "properties": {
  "density_kg_m3": 4420.0,
  "solid_density_kg_m3": 4420.0,
  "liquidus_temperature_k": 1923.15,
  "solidus_temperature_k": 1873.15,
  "specific_heat_j_kg_k": 546.0,
  "solid_specific_heat_j_kg_k": 546.0,
  "thermal_conductivity_w_m_k": 7.0,
  "solid_thermal_conductivity_w_m_k": 7.0,
  "dynamic_viscosity_pa_s": 0.00325,
  "latent_heat_j_kg": 345000.0,
  "surface_tension_n_m": 1.58287,
  "vapor_pressure_pa": 101300.0,
  "vaporization_temperature_k": 3123.15,
  "vaporization_latent_heat_j_kg": 9830000.0,
  "vaporization_molar_mass_kg_mol": 0.047867
 },
 "optical": {
  "normal_absorptivity": 0.35,
  "prefer_resistivity": true
 },
 "provenance": "see materials/sources.md",
 "real_material_test_note": "molar mass added: computed tvexp (correct Clausius-Clapeyron) for the v2 physics bundle | sigma LIQUID branch rebuilt per review: sigma(Tl)=1.52 N/m, dsigma/dT=-2.6e-4 N/m/K (Mills liquid values) from liquidus to Tv=3123 K -> sigma(Tv)=1.208. Prior extension used the sub-liquidus endpoints slope -5.93e-4 (2.3x the liquid value)."
}
